Repository: iron-condor/MLSR-LTC

# Machine Learning Symbolic Regression Lattice Thermal Conductivity

#### [Christian Loftis](https://github.com/iron-condor), Kunpeng Yuan, Yong Zhao, Ming Hu, [Jianjun Hu](https://github.com/usccolumbia)

This repository contains code used to replicate the experiments described in [this paper.](https://pubs.acs.org/doi/10.1021/acs.jpca.0c08103)

File: dataset.csv (part 1 of 3)
Name,,V,T,M,n,np,B,G,E,v,H,B',G',ρ,vL,vS,va,Θe,γel,γes,γe,A,κ,κref.,Formula,space group,k_BTE_DFT,k_BTE_DFT（1000 K）,k_AFLOW_AAPL,k_AFLOW_AGL,k_AFLOW_AGL (Poisson ratio σ=0.25),k_Mingo,k_EXP,k_EXP（1000 K）
561947_CsHgF3, Pm-3m ,4.67110688501284,300,390.484,5,5,56.4703,18.7382,50.616059174,0.3506115629,3.0551876969,-1.33785,-0.41747,6.3619811297,3.5781746164,1.7161994036,1.9297050696,122.993189911,1.0185649893,0.9686756394,0.9855860568,1.16E-06,2.7100274847,1,CsHgF3,Pm-3m,1,0.37,,,,,,
8397_CsSrF3, Pm-3m ,4.82758995425466,300,277.514,5,5,42.7814,21.7905,55.8835024168,0.2822905031,5.5096065039,-1.56315,-0.38071,4.095833754,4.1879172988,2.3065476845,2.5706641978,158.5349086715,1.4549682281,0.8161855419,1.0722639946,1.42E-06,4.4090003643,1.13,CsSrF3,Pm-3m,1.13,0.5,,,,,,
6951_RbCdF3, Pm-3m ,4.50287881635823,300,254.873,5,5,61.3,26.3467,69.1353271657,0.3120301056,5.0474934922,-3.07005,-0.59207,4.63555354,4.5609244737,2.3840332732,2.6670085341,176.3372561502,1.6604313188,0.8591921885,1.1879189925,1.82E-06,5.4148976026,1.46,RbCdF3,Pm-3m,1.46,0.68,,,,,,
8399_CsCdF3, Pm-3m ,4.55761314503164,300,302.305,5,5,58.6108,26.5881,69.2871932602,0.3029737601,5.4053318739,-2.5468,-0.73035,5.3025100622,4.2117775979,2.2392516407,2.5021387339,163.4495990286,1.6050191329,1.1335810851,1.3097198899,2.3E-06,5.3831269559,1.73,CsCdF3,Pm-3m,1.73,0.59,,,,,,
2804770_SrKBi,,8.0448007268603,300,1342.79,12,3,16.8902,2.34651,6.7279640255,0.4336107721,0.3271814082,-0.1132,-0.03327,4.2782256307,2.1631570211,0.7405925894,0.8421713601,49.4745409871,1.8822395159,3.5243522295,3.0759791325,1.79E-05,0.4322992921,1.96,42 BiKSr,F-43m,1.96,,,1.45,,2.05,,
962062_SnBaSr, F-43m ,5.01674386600013,300,343.657,3,3,20.305,8.27733,21.8613923082,0.3205582179,2.4100825412,-0.57219,-0.31464,4.519682815,2.6333312586,1.3532908833,1.5155950957,89.9437924545,1.8309011637,2.2330471541,2.1075418743,7.21E-06,2.2627989838,2.01,SnBaSr,F-43m,2.01,,,3.19,,1.57,,
10250_BaLiF3, Pm-3m ,4.04715036040692,300,201.331,5,5,76.0653,44.424,111.555040497,0.2555717686,9.8086827562,-3.83228,-2.26812,5.0432579266,5.1795135678,2.9679271752,3.297121536,242.5467998744,1.5130172871,1.5255906132,1.52141105,3.3E-06,11.045198831,2.21,BaLiF3,Pm-3m,2.21,0.73,,,,,,
3654_RbCaF3, Pm-3m ,4.5092812557602,300,182.54,5,5,55.2994,29.3769,74.8724465881,0.2743421972,6.8928300968,-1.56279,-0.70315,3.3058612479,5.3456611812,2.9809910467,3.3191007906,219.1407022757,1.0467240602,0.9306550981,0.970887752,1.12E-06,6.8759353677,2.46,RbCaF3,Pm-3m,2.46,1.15,,,,,3.2,
4045164_ZnRbF,,4.87335250049175,300,300.636,5,3,20.1411,3.92834,11.065604528,0.4084326367,0.6577935107,0.24386,-0.09859,4.3088260933,2.4269274852,0.9548277922,1.0821312866,78.3811522032,-0.4229810545,1.2857033675,1.0778032088,1.44E-06,0.4924922347,2.64,60 RbZnF3,Pm-3m,2.64,0.91,,,,,,
2705709_SbCaK,,7.82124386342347,300,803.704,12,3,23.9707,10.8993,28.3943352557,0.3025760946,3.2169040817,-0.26551,-0.04525,2.7865709658,3.7171731781,1.977717468,2.2097887982,133.5277517952,1.8577999919,0.8264893158,1.267226629,2.13E-06,3.468641167,2.7,19 SbCaK,F-43m,2.7,,,2.47,,2.55,,
7104_CsCaF3, Pm-3m ,4.57360434002404,300,229.972,5,5,56.8374,30.034,76.6082341346,0.2753584959,6.9393549549,-1.77558,-0.74561,3.9916066396,4.9266229238,2.7430436592,3.0545433826,198.8372000352,1.2008615867,1.0208626118,1.0841877905,1.46E-06,6.8595827958,3.03,CsCaF3,Pm-3m,3.03,0.98,,,,,,
978489_PbSiO3, Pm-3m ,3.73370709126526,300,283.285,5,5,205.263,122.865,307.284258198,0.2504954959,18.3051365989,-14.5455,-9.04103,9.0375641593,6.3905218528,3.6871295385,4.0936505943,326.4227802564,1.7089829257,1.7483848594,1.7353502887,4.52E-06,36.8372851061,3.69,PbSiO3,Pm-3m,3.69,1.66,,,,,,
5878_KZnF3, Pm-3m ,4.13439243295861,300,161.482,5,5,68.6875,37.9826,96.2132349205,0.266543561,8.3956476943,-3.40392,-1.45486,3.7943516398,5.6079972389,3.1639058881,3.5194380899,253.4379023984,1.4156620667,1.1867814412,1.2676749669,2.13E-06,9.5980426073,4.15,KZnF3,Pm-3m,4.15,1.33,,,,,5.5,
978493_SnSiO3, Pm-3m ,3.70381879889243,300,194.795,5,5,202.754,120.454,301.6302274741,0.2520556705,17.9356456064,-14.1908,-9.22377,6.3661542678,7.554914971,4.3498274943,4.8302975258,388.2702212593,1.6853763334,1.7787222523,1.7481608514,4.6E-06,42.412106967,4.22,SnSiO3,Pm-3m,4.22,1.66,,,,,,
8402_RbMgF3, Pm-3m ,4.12598996747772,300,166.767,5,5,68.8285,46.0127,112.8834427238,0.2266552791,11.7271228379,-3.52526,-2.1241,3.9425223271,5.7462298731,3.4162667837,3.7825587063,272.9401601611,1.5484490898,1.4545898995,1.4865349121,3.12E-06,13.1685827602,4.54,RbMgF3,Pm-3m,4.54,1.37,,,,,,
554465_RbFeF3, Pm-3m ,4.08645141079761,300,198.309,5,5,84.9289,45.3178,115.4235212727,0.273489901,8.9286713588,-2.05163,-2.77613,4.8256070522,5.4882700776,3.0644915766,3.4117181267,248.5631454758,1.1838215809,1.9234956007,1.7128051249,4.38E-06,12.3968054939,4.62,RbFeF3,Pm-3m,4.62,1.09,,,,,,
504715_BaTiO3, Pm-3m ,5.08559307097728,300,466.414,10,10,165.855,108.584,267.3976099606,0.2312937908,18.9110922287,-5.07541,-2.60161,5.888372908,7.2631766782,4.2942296387,4.7571472988,278.4934112525,1.6422513864,1.4090247948,1.4908265449,3.14E-06,24.1394393551,4.99,BaTiO3,Pm-3m,4.99,2.51,,,,,4~5,
2726938_YAsPd,,6.41927781138253,300,1080.99,12,3,85.4515,17.2779,48.5607780608,0.4052858872,1.6319790733,-1.14211,-0.3015,6.7789842053,4.0004600852,1.5964788412,1.8085539433,133.150221086,1.715778128,2.1412752707,2.009478718,6.43E-06,4.5655746449,5.48,49 PdAsY,F-43m,5.48,,,9.43,,4.31,,
3834_BaZrO3, Pm-3m ,4.25044977938759,300,276.551,5,5,158.713,94.6593,236.8839453938,0.2512449669,15.6487604042,-7.35421,-3.16463,5.9802468884,6.9024938194,3.9785249634,4.4175615968,309.4266085138,1.3929445558,1.1169469756,1.2159270302,1.93E-06,30.2465067029,5.61,BaZrO3,Pm-3m,5.61,2.13,,,,,5.2,2.9
556891_KFeF3, Pm-3m ,4.01783700871745,300,151.939,5,5,88.785,45.4345,116.4411205076,0.2814174307,8.5150001791,-5.56483,-2.14317,3.8899217718,6.1965936642,3.4176095357,3.8085408314,282.2124921008,1.6620035493,1.3630740172,1.4694894069,3.03E-06,12.8553912147,6.37,KFeF3,Pm-3m,6.37,1.72,,,,,3,
5229_SrTiO3, Pm-3m ,3.94893417806741,300,183.5,5,5,181.364,110.234,274.9887862992,0.2472956905,17.4899692144,-9.9204,-5.00836,4.9481736491,8.1459397659,4.7199273861,5.2383601359,394.9347880356,1.3898139264,1.2322429656,1.2869120926,2.21E-06,39.6588971248,6.44,SrTiO3,Pm-3m,6.44,2.36,,,,,10.5,4
2695221_YNaGe,,6.91314444623738,300,738.024,12,3,36.1426,0.40658,1.2151833343,0.4943963479,0.0061972435,-0.33904,-0.00692,3.7054849244,3.1464439522,0.3312458763,0.3791081637,25.9169625759,1.4016138848,2.6449556463,2.3062308517,8.95E-06,0.0261569259,8.06,55 GeNaY,F-43m,8.06,,,4.28,,8.17,,
3448_KMgF3, Pm-3m ,4.05344927915486,300,120.397,5,5,69.1705,46.8995,114.7613773884,0.2234818856,12.0565413059,-3.85951,-2.11819,3.0018568938,6.6237375525,3.9526568628,4.3749034133,321.331764529,1.5232647498,1.3373094312,1.4020376276,2.71E-06,14.8879151258,8.25,KMgF3,Pm-3m,8.25,2.74,,,,,10,
1017439_SrSiO3, Pm-3m ,3.69578287487207,300,163.705,5,5,202.534,145.306,351.7888621664,0.2105104475,24.959451197,-13.873,-9.99847,5.3850674339,8.5783339077,5.1945293061,5.7412004473,462.4940968035,1.5660588047,1.5700915044,1.568748423,3.55E-06,57.562072118,10.1,SrSiO3,Pm-3m,10.1,3.23,,,,,,
1764992_SrSiCd,,6.9704193919975,300,912.464,12,3,38.9743,16.1689,42.6137751043,0.3177697649,3.6395994488,-0.38637,-0.27348,4.4693099141,3.6802325799,1.9020415599,2.1293865927,144.3750681992,1.9342143156,2.697457411,2.4693952017,1.05E-05,5.793137051,13.5,43 SiCdSr,F-43m,13.5,,,3.79,,3.55,,
2713294_NbRhSi,,5.90029683463002,300,895.604,12,3,188.739,77.44,204.3689937964,0.3195312099,8.9826824029,-3.14478,-0.73006,7.2326242245,6.353861932,3.2721614312,3.6641114394,293.4887166686,1.28186125,0.8015772938,0.9879643348,1.17E-06,28.0280149364,15.3,111 RhNbSi,F-43m,15.3,,,26.15,,27.39,,
961671_PtGeTi, F-43m ,3.76829577722739,300,315.57,3,3,151.795,62.4786,164.8222655213,0.31902976,7.951831575,-10.9997,-1.89482,9.792854615,4.8997224126,2.5258699793,2.8282422905,223.4506183861,1.3726435283,0.6447457065,0.9514102354,1.07E-06,17.4104882237,16.9,PtGeTi,F-43m,16.9,,,14.41,,26.74,,
623646_NiSnTi, F-43m ,3.74396064925646,300,225.28,3,3,135.309,67.2683,173.116803236,0.2867636259,10.3558349194,-8.97841,-2.948,7.1281586845,5.6182704825,3.0719670035,3.4256257449,272.4071929325,1.338818095,0.9832883642,1.1144723573,1.56E-06,23.8350164905,17.9,NiSnTi,F-43m,17.9,,,10.7,,16.82,9.3,
2687616_HfCoBi,,6.18515351626917,300,1785.61,12,3,138.726,64.1214,166.6830065322,0.2997455337,9.2468870469,-1.47146,-0.8539,12.5180481894,4.2322374586,2.2632534364,2.5279222516,193.1567216494,1.2104926352,1.4088589613,1.3459890497,2.46E-06,18.8979224726,18.6,89 CoBiHf,F-43m,18.6,,,10.43,,22.47,,
3432_NiSbSc, F-43m ,3.84624922840379,300,225.396,3,3,98.1737,66.9429,163.6353541032,0.2222009661,14.9453846198,-4.32888,-3.04368,6.5778275932,5.3380096201,3.1901493686,3.5304351212,273.275530039,1.1064081785,1.1268640289,1.1200869217,1.58E-06,24.7836148431,19.5,NiSbSc,F-43m,19.5,,,9.13,,16.35,,
1932053_NiSnZr,,6.1493973454894,300,1074.5,12,3,123.603,72.6821,182.3115062663,0.2541706023,13.1874630642,-2.07813,-0.78328,7.6649656219,5.3636628118,3.0793469794,3.4203341726,262.8648882303,1.4797412125,1.086351141,1.2315236713,1.99E-06,27.5007793102,19.6,116 NiSnZr,F-43m,19.6,,,10.22,,17.49,8.8/17.2,
2686346_AsCoZr,,5.83651164665448,300,900.316,12,3,155.719,82.1092,209.5043580566,0.2757666501,12.4665981897,-2.91538,-1.17245,7.5116675452,5.9417843893,3.3061894151,3.6818233121,298.1303452858,1.5121634039,1.2528241395,1.3448388762,2.45E-06,33.0495736636,24,4 CoAsZr,F-43m,24,,,17.51,,27.72,,
21043_RbPbF3, Pm-3m ,4.83629888030719,300,349.662,5,5,49.6481,19.4144,51.5268450859,0.327026462,3.7799102505,-1.50273,-0.25498,5.1328383725,3.8361214794,1.9448369278,2.1799311714,134.1960034012,1.2131536332,0.5761669414,0.8437374051,8.01E-07,0.9200562488,0.32,RbPbF3,Pm-3m,,0.32,,,,,,
7483_KHgF3, Pm-3m ,7.30070675586734,300,1186.728,20,20,55.5039,15.5995,42.7897778525,0.3715111976,2.2598558692,-0.55225,-0.03342,5.0641320713,3.8816731097,1.7551038848,1.9790603165,80.705672076,1.3551343446,0.2501647895,0.8086107295,7.24E-07,0.2520085516,0.37,KHgF3,Pm-3m,,0.37,,,,,,
7482_RbHgF3, Pm-3m ,4.62528607921193,300,343.052,5,5,57.4446,18.7115,50.6365333044,0.3530858911,2.9871636804,-2.06489,-0.24968,5.756953283,3.7831146951,1.8028431718,2.0278045201,130.5261174218,1.2731474696,0.4935111919,0.8382543513,7.89E-07,0.7923048114,0.43,RbHgF3,Pm-3m,,0.43,,,,,,
10175_KCdF3, Pm-3m ,4.47125713064562,300,208.503,5,5,60.9608,24.6721,65.2179479757,0.321694302,4.5273332234,-2.89818,-0.43308,3.8732177993,4.9226302997,2.5238706823,2.8269848091,188.2364664065,1.4884357364,0.6178839229,0.9964941922,1.19E-06,1.4962150238,0.75,KCdF3,Pm-3m,,0.75,,,,,,
14099_AgZnF3, Pm-3m ,4.07001724522673,300,230.252,5,5,87.3594,29.6287,79.8579296308,0.3476448449,4.0978241819,-4.64088,-1.038,5.6710465375,4.7297497749,2.2857287596,2.5690616292,187.9265780875,1.4342458945,1.0143159617,1.1711440313,1.76E-06,1.5964631114,0.8,AgZnF3,Pm-3m,,0.8,,,,,,
1016821_BaSiO3, Pm-3m ,3.83698874167366,300,213.412,5,5,178.613,124.522,303.1239456509,0.2171501648,22.0520309385,-10.9845,-7.99104,6.273296425,7.4120169933,4.4552813938,4.9277502852,382.3561671098,1.60676541,1.6459200634,1.6329728302,3.91E-06,13.4200584864,0.87,BaSiO3,Pm-3m,,0.87,,,,,,
4950_KCaF3, Pm-3m ,4.47142385661828,300,136.17,5,5,53.9291,28.1987,72.0399114121,0.2773622793,6.606157623,-0.000946554,-0.56445,2.5292541241,6.0156041507,3.3390145397,3.7191032384,247.62946939,0.2013492852,0.7280878788,0.6057407182,3.62E-07,1.8230578595,1.06,KCaF3,Pm-3m,,1.06,,,,,,
22535_PbHfO3, Pm-3m ,4.14819198350628,300,433.69,5,5,171.413,89.5169,228.7335716592,0.2775999373,12.9655855785,-8.5108,-3.01734,10.0890764486,5.368441753,2.9787003098,3.317870034,238.1279947036,1.3717910435,1.036333712,1.1589917734,1.72E-06,6.2094377295,1.12,PbHfO3,Pm-3m,,1.12,,,,,,
977408_TlNbO3, Pm-3m ,4.06921217800264,300,345.29,5,5,180.733,99.1291,251.4206015185,0.2681473024,14.5756929784,-8.62283,-2.6591,8.5094510105,6.0639494572,3.4131062684,3.7973749011,277.8325164971,1.1434745584,0.7370546321,0.8933146379,9.19E-07,6.9405900253,1.75,TlNbO3,Pm-3m,,1.75,,,,,,
12725_AgNbO3, Pm-3m ,3.99039361447476,300,248.778,5,5,194.516,81.7014,215.0021716692,0.3157802172,9.5260976518,-10.562,-3.04992,6.5014961504,6.8318413848,3.5449335145,3.9676245333,296.0225277397,1.3648789367,1.0193100534,1.146135606,1.67E-06,6.5531022291,1.79,AgNbO3,Pm-3m,,1.79,,,,,,
4551_SrHfO3, Pm-3m ,4.14120652209901,300,314.11,5,5,170.038,103.21,257.5255457474,0.247580398,16.8024615418,-7.67617,-3.24446,7.3442870526,6.4722394955,3.7487464503,4.1606435632,299.1186934886,1.2186520908,0.9496086419,1.046999851,1.35E-06,8.5441472971,2.2,SrHfO3,Pm-3m,,2.2,,,,,5.2,2.7
19845_PbTiO3, Pm-3m ,3.9649012536452,300,303.08,5,5,189.038,95.0097,244.1295984684,0.2847614426,12.8366079991,-10.3738,-4.75059,8.0743709889,6.253095284,3.4302804128,3.8242401493,287.1591860281,1.4825994078,1.3916177753,1.4225916572,2.81E-06,7.8947744152,2.42,PbTiO3,Pm-3m,,2.42,,,,,5,
861873_TlTaO3, Pm-3m ,4.06780254334508,300,433.328,5,5,212.906,109.491,280.4050975249,0.2804938192,14.3271326859,-12.6823,-3.53252,10.6901970364,5.7941568018,3.2003417427,3.5660149111,260.9956228613,1.4642849624,0.919148246,1.1304567583,1.62E-06,7.9310091173,2.86,TlTaO3,Pm-3m,,2.86,,,,,,
935811_KNbO3, Pm-3m ,4.03264944502121,300,180.008,5,5,174.046,116.094,284.9297229158,0.227150942,20.0999147883,-9.33171,-4.07238,4.5579435533,8.4938879557,5.0468502234,5.5882847957,412.5703302727,1.3052776479,0.9835507451,1.1012861987,1.52E-06,12.7669447565,2.94,KNbO3,Pm-3m,,2.94,,,,,10,
4170_NaTaO3, Pm-3m ,3.9761075721172,300,251.938,5,5,205.976,114.014,288.7624005399,0.2663462405,15.9891788525,-11.3097,-3.14818,6.6553032486,7.3342271066,4.1389975259,4.6039927736,344.7358429471,1.194788255,0.7011855041,0.8964450525,9.27E-07,9.4661121523,3.45,NaTaO3,Pm-3m,,3.45,,,,,,
1076534_RbTaO3, Pm-3m ,4.07363611249652,300,314.416,5,5,194.89,127.542,314.1058328419,0.2313819481,20.7681409126,-10.737,-4.70344,7.7233637691,6.8740242311,4.063716162,4.5018294753,329.0157900015,1.4085772397,1.0797954556,1.1994451901,1.86E-06,11.8216929426,3.61,RbTaO3,Pm-3m,,3.61,,,,,,
5893_CaSiO3, Pm-3m ,3.60575212117237,300,116.163,5,5,218.867,153.139,372.5315059365,0.2163182009,24.9945114922,-17.5966,-10.5548,4.1146108279,10.1398764899,6.1006838718,6.7470222813,557.0910858669,1.5880500154,1.4488885609,1.4967140648,3.17E-06,20.5044184676,4.89,CaSiO3,Pm-3m,,4.89,,,,,,
2136_Sb2O3, Pccn ,7.12332473181253,300,1166,20,20,13.5596,20.2994,40.6254316815,0.0006559721,18.6609679326,-0.40453,-0.28799,5.3567190557,2.7539100227,1.9466692377,2.1107946072,88.2212415754,3.3411004133,2.3973003841,2.7481539401,1.36E-05,1.7158518769,0.4,Sb2O3,Pccn,,,,8.74,3.45,,0.4,
22922_AgCl, Fm-3m ,3.53168508226764,300,143.321,2,2,42.8008,9.54988,26.6663409632,0.3961610493,1.2945762289,-4.21795,-0.74278,5.4027200577,3.2060710395,1.3295134177,1.5042430497,126.807802098,1.8989755795,1.5464155396,1.6722151271,4.14E-06,2.5457418997,1,AgCl,Fm-3m,,,0.67,0.613,2.58,,1,
5342_AgGaS2, I-42d ,5.62638484421614,300,483.446,8,8,62.8958,19.8709,53.932954814,0.3570838466,2.9854819461,-1.42128,0.21616,4.5072143855,4.4533945212,2.0996874915,2.3629669631,125.0368855958,0.9621494842,-1.1354264511,1.0807586967,1.45E-06,2.7535489214,1.4,AgGaS2,I-42d,,,,0.993,2.97,,1.4,
1883_SnTe, Fm-3m ,4.03326427190145,300,246.31,2,2,41.2661,30.211,72.8541154586,0.2057547823,10.1970709008,-2.06878,-1.28032,6.233910382,3.6168031384,2.2014167832,2.43183428,179.5094141179,1.3522962196,1.2235851489,1.2679414154,2.13E-06,12.6884651053,1.5,SnTe,Fm-3m,,,,5.24,4.46,,1.5,
20320_InTe, I4/mcm ,6.45699419569806,300,969.68,8,8,20.9932,12.1476,30.5502263745,0.2574593489,4.5444233277,-0.33592,-0.20054,5.9811652073,2.4935621092,1.4251229773,1.5835473515,73.0147480311,2.0169335986,2.0554748839,2.042708589,6.69E-06,1.6280941318,1.7,InTe,I4/mcm,,,,1.4,1.32,,1.7,
23268_NaI, Fm-3m ,4.09700356116522,300,149.894,2,2,14.7171,8.73427,21.875307861,0.2522688136,3.8594967515,-0.84855,-0.43094,3.619376589,2.6988504884,1.553446926,1.7250796085,125.3581957224,1.6895309549,1.5298542675,1.5848683444,3.64E-06,2.920613883,1.8,NaI,Fm-3m,,,1.46,0.851,1.17,,1.8,
2201_PbSe, Fm-3m ,3.90571155244908,300,286.16,2,2,48.4626,29.814,74.221700962,0.2447457732,8.2548973752,-2.92283,-1.32511,7.9754826833,3.3257664386,1.9334441674,2.1451760022,163.5206844226,1.4170221433,1.1573766318,1.2499324102,2.06E-06,10.7287924079,2,PbSe,Fm-3m,,,1.21,4.81,4.88,,2,
1342_BaO, Fm-3m ,5.61752587575071,300,613.308,8,8,71.1538,38.1922,97.1878862184,0.2723525513,8.1343672572,-1.39745,-0.48467,5.7450251352,4.6096768695,2.5783470361,2.8700935322,152.1110979097,1.3171646614,0.9581369699,1.0910202643,1.48E-06,6.3030241479,2.3,BaO,Fm-3m,,,2.99,7.1,8.88,,2.3,
22903_RbI, Fm-3m ,4.73336749738395,300,212.372,2,2,9.35648,5.19493,13.1508977268,0.2657434967,2.6343334811,-0.34857,-0.15664,3.3253329241,2.2128417489,1.2498914114,1.3902096134,87.4419825409,1.6485562921,1.4321683513,1.5077522145,3.23E-06,1.5904784312,2.3,RbI,Fm-3m,,,1.64,0.368,0.52,,2.3,
23209_SrCl2, Fm-3m ,4.439520008713,300,158.526,3,3,34.218,14.1887,37.3971196266,0.3178486974,3.3698561464,-1.33865,-0.24407,3.0084375213,4.2026673942,2.171704868,2.4313068246,163.0473272521,1.2034588377,0.5859084459,0.8435817661,8.01E-07,3.8151101617,2.3,SrCl2,Fm-3m,,,1.8,,,,2.3,
19717_PbTe, Fm-3m ,4.1314652212515,300,334.8,2,2,40.7703,26.3552,65.0490239203,0.2340832913,8.1385682414,-2.09064,-1.08084,7.8835475937,3.103060691,1.8284046251,2.0261486402,146.0081619568,1.4738145347,1.2793636575,1.3473024925,2.46E-06,9.740377531,2.5,PbTe,Fm-3m,,,1.73,4.07,4.15,,2.5,
2730_HgTe, F-43m ,4.19587652743734,300,328.19,2,2,34.4956,13.4104,35.6158928371,0.3279206003,3.0234772318,-1.79301,0.06722,7.3774418162,2.6644883164,1.3482423647,1.5113971526,107.2422291214,1.0345381458,-0.3518043732,0.6627724117,4.49E-07,2.893086897,2.5,HgTe,F-43m,,,,1.21,2.36,,2.5,
22898_KI, Fm-3m ,4.54393185360342,300,166.002,2,2,11.5362,6.02379,15.3922724157,0.2776235904,2.6735486214,-0.43088,-0.18222,2.9380990991,2.5807094498,1.4318637409,1.5949075315,104.4993603062,1.4487239523,1.2523635784,1.3210639847,2.35E-06,1.9320770006,2.6,KI,Fm-3m,,,1.46,0.525,0.72,,2.6,
22916_NaBr, Fm-3m ,3.77836271860064,300,102.894,2,2,21.0674,11.6921,29.6003744993,0.2658279736,4.232106315,-1.99807,-0.60223,3.167580471,3.401839672,1.9212435928,2.1369523755,168.3841188931,1.8941788329,1.222488669,1.4806384369,3.09E-06,4.3605884559,2.8,NaBr,Fm-3m,,,2.74,1.33,1.66,,2.8,
23295_RbCl, Fm-3m ,4.23322104124127,300,120.921,2,2,13.0613,8.65588,21.2691908072,0.2285978322,4.3682461774,-0.73542,-0.26915,2.6468994266,3.0487419384,1.808368334,2.0026996251,140.8493356871,1.5204114049,1.0127465761,1.2059521957,1.89E-06,3.09555325,2.8,RbCl,Fm-3m,,,,0.837,1.09,,2.8,
21276_PbS, Fm-3m ,3.77204789448836,300,239.266,2,2,54.4024,32.1734,80.6261808257,0.2529944119,8.2416473619,-3.58755,-1.43618,7.402832826,3.6254176457,2.0847285219,2.3152573662,182.7393217933,1.3508874954,1.0312138899,1.1477080347,1.68E-06,11.6857361743,2.9,PbS,Fm-3m,,,1.35,6.11,6.48,,2.9,
820_HgSe, F-43m ,3.95256469663525,300,279.55,2,2,44.56,14.3723,38.9312911181,0.354386254,2.5305955684,-2.74551,0.52417,7.5174592538,2.9114731719,1.3826988305,1.5555072294,117.1663711194,0.8249568205,-1.2927041659,1.1579755145,1.71E-06,3.784394848,3,HgSe,F-43m,,,,1.32,3.22,,3,
23251_KBr, Fm-3m ,4.24305671357961,300,119.002,2,2,11.3183,7.94457,19.3145937092,0.2155845885,4.4435445164,-1.32896,-0.27154,2.586820527,2.9103722767,1.7524758776,1.9379854466,135.982057256,2.7810800086,1.1388124593,1.8554598396,5.31E-06,3.2645674776,3.4,KBr,Fm-3m,,,2.38,0.842,1,,3.4,
753_ZnSb, Pbca ,7.39406634151807,300,1497.12,16,16,46.1683,26.8948,67.5647220253,0.2560926652,7.2914777032,-2.49166,-0.17875,6.1497170141,3.6521918565,2.0912530804,2.3233521786,93.549535571,6.5603006892,1.1767098875,3.9075498483,3.17E-05,3.9236479752,3.5,ZnSb,Pbca,,,,1.23,1.24,,3.5,
22867_RbBr, Fm-3m ,4.43850502925177,300,165.372,2,2,9.7129,6.92255,16.7809580382,0.212050331,4.1734841639,-0.51468,-0.20013,3.1405114271,2.455974247,1.4846800116,1.6412040096,110.086936305,1.6370663495,1.0972727198,1.3023057854,2.27E-06,2.1855470147,3.8,RbBr,Fm-3m,,,1.68,0.558,0.76,,3.8,
241_CdF2, Fm-3m ,3.45688605753326,300,150.407,3,3,109.822,32.8304,89.5661720602,0.3640737253,3.7539470584,-8.7485,-1.69283,6.0459061604,5.0403310662,2.3302761271,2.6249602892,226.0724314747,1.3133263216,0.8983646351,1.0549793145,1.37E-06,8.2162140839,4.3,CdF2,Fm-3m,,,3.01,,,,4.3,
2691_CdSe, F-43m ,3.91116676870214,300,191.371,2,2,44.5726,16.3207,43.6361620209,0.336834879,3.1621104487,-3.05538,0.27523,5.3113591806,3.5339770903,1.7529379977,1.9673833776,149.7588843297,1.0457470462,-0.6711490387,0.8153667782,7.38E-07,4.6523394734,4.4,CdSe,F-43m,,,,2.04,4.99,,4.4,
5238_CuGaS2, I-42d ,5.36717628653706,300,394.802,8,8,78.7311,34.1709,89.5562833574,0.3104173925,5.944369741,-2.39971,-0.05035,4.2402387644,5.4141085174,2.8387886013,3.1750824043,176.1242163358,1.3676144101,-0.0527596069,0.7907667855,6.86E-07,5.290683531,5.09,CuGaS2,I-42d,,,,2.79,3.78,,5.09,
22862_NaCl, Fm-3m ,3.55978915554712,300,58.443,2,2,23.8895,15.2294,37.6810574444,0.2371156265,5.8094636405,-2.0392,-1.02555,2.1513358883,4.5324629179,2.6606471663,2.9494203422,246.67340467,1.5718835207,1.3521902975,1.429178669,2.84E-06,7.2331410336,7.1,NaCl,Fm-3m,,,6.53,2.12,2.43,,7.1,
23193_KCl, Fm-3m ,4.04164818545888,300,74.551,2,2,16.2372,9.93989,24.7660176608,0.2457893227,4.3165485669,-0.99013,-0.4064,1.8751089272,3.9657650653,2.302382833,2.5548267381,188.1970790631,1.548170461,1.1829724138,1.3160140881,2.33E-06,4.5011523063,7.1,KCl,Fm-3m,,,3.77,1.25,1.4,,7.1,
406_CdTe, F-43m ,4.17609243885551,300,240.011,2,2,35.8159,14.3805,38.0491130095,0.3229412402,3.2708044153,-1.48973,-0.01592,5.4722935303,3.1699818282,1.6210719866,1.8160566969,129.4700251129,0.8339077482,-0.1263532701,0.492386173,2.2E-07,3.2900436022,7.5,CdTe,F-43m,,,,1.71,3.49,,7.5,
2741_CaF2, Fm-3m ,3.46551161387774,300,78.074,3,3,94.4419,44.3896,115.1308574185,0.2968224248,7.6044155224,-7.60244,-2.2898,3.1149630732,7.0227754809,3.7749757357,4.2148707986,362.0985955802,1.2766968193,0.9067995957,1.0447528866,1.34E-06,17.4999981453,9.76,CaF2,Fm-3m,,,7.04,,,,9.76,
1317_CoSb3, Im-3 ,7.23029926952186,300,1696.732,16,16,55.8466,58.1543,129.5092754902,0.1134969855,22.588371842,-35.6923,-0.40465,7.4540616114,4.2301726483,2.7931510808,3.0572001296,125.8860272998,51.1690904112,1.1483659878,29.5573640141,0.00406,23.7039996707,10,CoSb3,Im-3,,,,2.6,1.6,,10,
3668_CdGeP2, I-42d ,5.70744896642306,300,493.938,8,8,65.3051,35.4631,90.0831349266,0.2700967333,7.8958700615,-1.29574,-0.1294,4.4115872851,5.0518563488,2.8352470691,3.1551996447,164.5867009146,1.0456223331,0.172531655,0.619908705,3.82E-07,5.2112273655,11,CdGeP2,I-42d,,,,2.96,3.4,,11,
4008_ZnGeAs2, I-42d ,5.74182834187504,300,575.688,8,8,54.1355,31.8645,79.914170194,0.2539686829,8.1500421026,-0.22847,-0.31666,5.0499271265,4.3741566499,2.5119500462,2.7900409437,144.6672761543,0.4707398888,0.7739371087,0.6878840356,4.91E-07,4.3257810123,11,ZnGeAs2,I-42d,,,,3.18,2.95,,11,
2343_Mg2Sn, Fm-3m ,4.30131562411287,300,167.32,3,3,41.9861,21.6065,55.3286015828,0.2803693699,5.5487119424,-1.52149,2.57837,3.4913426137,4.5030248406,2.487688373,2.7718908677,191.8601362824,-1.2437383141,-4.9149295644,4.0767613878,3.51E-05,11.9368553192,11.1,Mg2Sn,Fm-3m,,,9.91,,,,11.1,
2472_SrO, Fm-3m ,3.27976599560014,300,103.62,2,2,86.8243,55.6551,137.5706545778,0.2359213673,12.4790321466,-8.47633,-3.94561,4.8771213278,5.7460989439,3.3780860168,3.7442148739,339.8817439198,1.3381557459,1.0839026504,1.174783769,1.77E-06,28.5773771884,12,SrO,Fm-3m,,,9.12,13.4,12.47,,12,
3595_ZnSiAs2, I-42d ,5.62575298561751,300,486.638,8,8,62.3103,42.1308,103.1453319571,0.2241083952,11.2867125336,-1.41151,-0.24712,4.5385026015,5.1094581022,3.0467972753,3.3725108606,178.477153219,1.1414585322,0.3555132587,0.7201173365,5.48E-07,6.851820429,14,ZnSiAs2,I-42d,,,,3.96,3.7,,14,
643_ThO2, Fm-3m ,3.53888609127231,300,264.039,3,3,189.641,91.7845,237.1018026593,0.2916222383,12.0367566851,-13.6218,-4.99458,9.8927463908,5.616076441,3.0459743045,3.3986986132,285.9275499966,1.2737275333,1.0392002586,1.1228321608,1.59E-06,30.6271581646,14,ThO2,Fm-3m,,,14.42,,,,14,
23703_LiH, Fm-3m ,2.5266482719085,300,8.01,2,2,36.9929,43.2182,93.3150987926,0.0795810422,21.7233353885,-5.35167,-5.19188,0.8246063918,10.7117794206,7.2395236141,7.9000079546,930.8777975571,0.8795624512,0.8021962707,0.8287878335,7.68E-07,30.4090315858,15,LiH,Fm-3m,,,28.4,18.6,8.58,,15,
408_Mg2Ge, Fm-3m ,4.04491054036983,300,121.22,3,3,50.8624,41.9597,98.7296091972,0.1764813523,14.2107336466,-2.43326,-1.44816,3.0415577373,5.925912224,3.7142245371,4.0903196029,301.063603284,1.1853714882,0.975372347,1.050048887,1.35E-06,18.2650145854,15.7,Mg2Ge,Fm-3m,,,11.49,,,,15.7,
1239_IrSb3, Im-3 ,7.45243978166947,300,2229.88,16,16,95.9234,60.4712,149.9116071631,0.2395289589,12.8468314402,-0.85685,-0.34319,8.9461178313,4.4424096496,2.5999020498,2.882880411,115.1696598779,1.3740872288,1.0078291346,1.143030306,1.66E-06,6.7219710364,16,IrSb3,Im-3,,,,2.73,2.64,,16,
672_CdS, P63mc ,4.7140968047088,300,288.954,4,4,53.346,15.3087,41.9165070788,0.3690420179,2.2902746019,-1.83557,0.35532,4.5801718075,4.0129384977,1.8282192253,2.060809784,130.1515496954,0.8004419133,-1.3824238244,1.2196855492,1.94E-06,3.2644762795,16,CdS,P63mc,,,,1.76,4.4,,16,
1138_LiF, Fm-3m ,2.5601415937308,300,26.008,2,2,49.0084,51.7367,114.8097094791,0.109557717,21.4353334122,29.7424,-7.83684,2.5737333384,6.770832239,4.4835042723,4.9055817755,570.4748027079,-1.5385600865,1.1042123728,1.2656667634,2.12E-06,27.2757751247,17.6,LiF,Fm-3m,,,10.73,9.96,8.71,,17.6,
20724_Mg2Pb, Fm-3m ,4.36801879797087,300,255.81,3,3,36.7196,12.0898,32.682530358,0.3516571969,2.342852532,-1.5502,1.20993,5.0969757781,3.2197516906,1.5401154349,1.7319592871,118.0492175337,-0.2163810865,-4.3369410385,3.543300529,2.51E-05,4.0815016567,18,Mg2Pb,Fm-3m,,,9.2,,,,18,
2176_ZnTe, F-43m ,3.89629277343114,300,192.99,2,2,45.2592,22.758,58.473174873,0.2846729694,5.5670264854,-2.77588,-0.41803,5.4178703148,3.7355606017,2.0495227523,2.2848806499,174.5910067788,1.1372591901,0.3765813011,0.725025383,5.57E-07,7.065832915,18,ZnTe,F-43m,,,,3.83,4.87,,18,
1367_Mg2Si, Fm-3m ,6.35810855770339,300,306.78,12,12,55.6171,45.4103,107.0862688549,0.1790966901,14.7042256591,-0.64962,-0.34617,1.981945806,7.6557933664,4.7866458668,5.2727538158,246.8990895673,1.0626564697,0.8130237901,0.9039273826,9.45E-07,9.4359451209,18.8,Mg2Si,Fm-3m,,,15.67,,,,18.8,
10695_ZnS, F-43m ,3.43357734359847,300,97.456,2,2,69.0588,35.0276,89.8857005083,0.2830696438,7.2374229484,-5.3592,0.40073,3.9977591548,5.3811512325,2.9600352133,3.2992980687,286.078125055,0.676922906,-0.3982205042,0.5083908472,2.38E-07,12.0021433481,27,ZnS,F-43m,,,,8.38,11.33,,27,
2605_CaO, Fm-3m ,3.04344196939866,300,56.078,2,2,105.002,76.8543,185.3433401582,0.2058098256,17.6025861262,-11.0452,-6.82857,3.3032845688,7.925182363,4.8234867667,5.3283824048,521.2430685562,1.2022428769,1.0856860859,1.1258798765,1.6E-06,50.8914220874,27,CaO,Fm-3m,,,20.41,24.3,19.54,,27,
20305_InAs, F-43m ,3.91638949801611,300,189.742,2,2,48.8356,19.2234,50.9809102829,0.3260117951,3.7873048499,-3.58561,0.35283,5.2451074589,3.7679414938,1.9144230134,2.1455549513,163.1036565079,1.0897876318,-0.7179348632,0.8599414744,8.39E-07,6.0953390866,30,InAs,F-43m,,,,4.33,5.36,,30,
4524_ZnGeP2, I-42d ,5.48391997574984,300,399.896,8,8,71.6043,48.6109,118.9214687581,0.2231975623,12.3301630938,-1.5902,-0.26291,4.0264497372,5.8207108327,3.4746069969,3.8456631464,208.7805629328,1.0064409331,0.2793147614,0.6242213346,3.89E-07,8.2976293486,35,ZnGeP2,I-42d,,,,5.07,4.45,,35,
1156_GaSb, F-43m ,3.92722567049864,300,191.473,2,2,45.1659,19.9313,52.1262822513,0.30764883,4.4216721391,-2.79157,0.58247,5.2492652228,3.6968714898,1.9485814096,2.1786437334,165.1620603624,0.6839290485,-1.0517119949,0.9451552225,1.05E-06,6.6511271101,40,GaSb,F-43m,,,,4.96,4.62,,40,
22205_InN, P63mc ,4.04735385750906,300,257.642,4,4,126.948,47.0566,125.6452346905,0.3350436994,5.9598700679,-7.21716,0.05779,6.4528516601,5.4218379132,2.7004393737,3.0300766384,222.8909162513,1.0811290507,-0.2073780334,0.6467486172,4.23E-07,9.7386631304,45,InN,P63mc,,,,6.82,10.44,,45,
2534_GaAs, F-43m ,3.62969269382048,300,144.645,2,2,55.5955,39.3308,95.4773782822,0.2137736619,11.4311426816,-13.3637,-6.52925,5.0227597132,4.6378231705,2.7983059055,3.0939055502,253.7740010298,4.7175921846,3.8025983241,4.1301809504,3.62E-05,30.3845914261,45,GaAs,F-43m,,,,8,7.2,,45,
2624_AlSb, F-43m ,3.92700953259669,300,148.731,2,2,49.365,29.8318,74.4903031078,0.2485050032,8.0870857924,-2.84822,-0.31204,4.0781592393,4.6752626232,2.7046286213,3.0021260694,227.6024343844,0.9421664429,0.1500614959,0.5575884119,2.97E-07,10.9468698658,56,AlSb,F-43m,,,,6.83,7.22,,56,
1265_MgO, Fm-3m ,2.67587097151511,300,40.305,2,2,153.228,122.451,290.0809888634,0.1844778273,25.6187703117,-19.7986,-17.1614,3.4931076423,9.5187107164,5.9207290048,6.525654421,726.0538546668,1.1252260292,1.1759619113,1.1592966906,1.72E-06,87.9382272068,60,MgO,Fm-3m,,,54.06,44.5,31.86,,60,
1550_AlP, F-43m ,3.46939299012933,300,57.955,2,2,84.8087,49.085,123.4403465162,0.257414144,10.2889215603,-6.38519,-0.49143,2.3045119703,8.0746835684,4.6151403575,5.1281568374,440.0659180653,0.811695582,0.0423800564,0.4699084507,1.97E-07,25.4374342345,90,AlP,F-43m,,,,19.34,21.16,,90,
20351_InP, F-43m ,3.7795298165678,300,145.794,2,2,63.0936,31.4462,80.8985111875,0.2863002714,6.6570118102,-4.39262,-0.36826,4.4840956929,4.8395215776,2.6481748096,2.952874792,232.604005504,1.0886307873,0.1494662429,0.6402596626,4.13E-07,11.6504217871,93,InP,F-43m,,,,6.53,7.78,,93,
2172_AlAs, F-43m ,3.61215030358994,300,101.903,2,2,67.0829,41.6954,103.6182197384,0.2425617663,10.1659706025,-4.75488,-0.52985,3.5903606721,5.8453715493,3.4078073339,3.7800409408,311.5592307942,0.8824043,0.1327887948,0.5208656502,2.52E-07,17.2200844448,98,AlAs,F-43m,,,,11.64,12.03,,98,
856_SnO2, P42/mnm ,4.22595417451191,300,301.42,6,6,179.366,88.1293,227.1804506354,0.2889042046,11.9630030709,-8.88176,-1.66219,6.6320266646,6.6905418602,3.6453315004,4.0660812269,286.4581609285,1.243988125,0.5450460061,0.8449175014,8.04E-07,18.7350479755,98,SnO2,P42/mnm,,,,6.98,9.56,,98,
2490_GaP, F-43m ,3.48730091830865,300,100.697,2,2,80.7096,50.9903,126.3604468352,0.2390635752,11.6565008024,-8.00336,-1.27945,3.9427279154,6.1411854548,3.5962127767,3.9874182459,340.417830993,1.2179344125,0.3654097724,0.7638526989,6.31E-07,24.975645887,100,GaP,F-43m,,,,13.34,11.76,,100,
5967_CoSbTi, F-43m ,3.7064897062549,300,228.563,3,3,99.1099,75.0202,179.7159088261,0.1977834558,18.0513976463,-13.313,-3.95894,7.453599973,5.1688360605,3.1725324166,3.5015891384,281.2628160789,2.2103009119,1.1768996315,1.5974579396,3.71E-06,30.4336639478,18.5,CoSbTi,F-43m,,,,12.13,,23.28,12 or 25,
682_NaF, Fm-3m ,2.91384579874091,300,41.988,2,2,52.4118,36.3275,88.5288812086,0.2184829841,10.6539658499,-7.08337,-3.81125,2.8182144761,5.982016809,3.5902999665,3.9716262911,405.7997213011,1.3254879346,1.1311149726,1.1994110259,1.86E-06,17.6556363213,17.45,NaF,Fm-3m,,,21.11,4.67,4.52,,16.5/18.4,
1190_ZnSe, F-43m ,3.61750731400797,300,144.35,2,2,56.3189,29.0179,74.2939037371,0.2801392199,6.6030322514,-4.2422,-0.26488,5.0633399046,4.3317643475,2.3939465437,2.66736415,219.5244130175,0.978193196,0.0493968527,0.5661984419,3.08E-07,8.8355265337,26,ZnSe,F-43m,,,,5.44,7.46,,19/33,
20012_InSb, F-43m ,4.19322414621018,300,236.57,2,2,36.8242,14.5179,38.4948494375,0.3257719587,3.2195500482,-1.94439,0.3045,5.3279971533,3.2472392414,1.650706678,1.8499414342,131.3469021382,0.8427910426,-0.9398771517,0.9086684144,9.57E-07,4.3440939312,18.25,InSb,F-43m,,,,3.02,3.64,,20/16.5,
30717_Hg4K2, Imma ,5.94505391278912,300,880.556,6,6,9.70006,5.4157,13.6978554358,0.264643115,2.7168630322,0.64308,0.34669,6.9588605981,1.5593509128,0.8821820789,0.9810900584,49.1318378778,-7.0295214478,-6.8921594746,6.9382489682,0.000126,0.9017551349,0.086,Hg4K2,Imma,,,,0.086,,,,
621624_Sb6Tl21, Im-3m ,9.41256806868007,300,5022.48,27,27,29.3115,16.6745,42.0498375928,0.2609025036,5.3616465819,-0.16194,-0.10039,10.0009757559,2.2702232865,1.2912348018,1.4353626823,45.4007945662,2.2261159942,2.3436703389,2.3051517473,8.94E-06,0.9190260797,0.089,Sb6Tl21,Im-3m,,,,0.089,,,,
20118_Ag2Cr4Te8, Fd-3m ,7.09171817516616,300,1444.52,14,14,61.705,6.38702,18.5219958615,0.4499716504,0.4165370653,-0.76691,0.12912,6.7253935359,3.2312810697,0.9745189464,1.1104917123,46.6201628128,1.3437323197,-3.7717860494,3.1758650555,1.93E-05,0.4727187211,0.107,Ag2Cr4Te8,Fd-3m,,,,0.107,,,,
21613_K5Pb24, I-43m ,9.98330547813691,300,5168.29,29,29,29.5983,8.44429,23.1329534765,0.3697394024,1.6060763524,-0.11003,-0.02278,8.625262912,2.1764512516,0.9894535224,1.1154405056,33.2645753395,1.5429560239,1.1754295901,1.3094506143,2.3E-06,0.2929568973,0.135,K5Pb24,I-43m,,,,0.135,,,,
23425_Cs8Pb4Cl24, Fm-3m ,6.83262865362047,300,685.718,9,9,7.90408,3.76125,9.7389515529,0.2946429449,1.8207568608,-0.11943,-0.0549,3.5696911638,1.9023940181,1.0264806767,1.1457812655,49.9256619274,2.2114096902,2.1612830841,2.1781201342,7.8E-06,0.3552145874,0.157,Cs8Pb4Cl24,Fm-3m,,,,0.157,,,,
542680_Au4In8Na12, Fd-3m ,8.57787715786754,300,1982.304,24,24,29.6136,17.2377,43.3097486718,0.2562507954,5.6157334772,-0.16915,0.18466,5.2153005108,3.1757159013,1.8180255822,2.0198381166,70.104625501,-0.6290419782,-3.5473382644,2.9190701336,1.58E-05,1.5047631096,0.158,Au4In8Na12,Fd-3m,,,,0.158,,,,
22925_AgI, F-43m ,4.17571013533904,300,234.772,2,2,27.2524,8.34892,22.7260142449,0.3610152118,1.7340739275,-1.56387,0.19206,5.354313757,2.6774715594,1.2487147492,1.4060407256,100.2484090367,1.0736868951,-1.0041335845,1.0278411129,1.29E-06,2.0051601225,1.51,AgI,F-43m,,,,1.51,,,,
463_KF, Fm-3m ,3.43640240439537,300,58.096,2,2,32.4981,19.7717,49.3142441452,0.2470916549,6.4078658532,-2.6252,-1.21426,2.3772931393,4.9758824618,2.8839029255,3.2005922639,277.2913164091,1.2963736338,1.0794242309,1.1562724505,1.71E-06,9.0584188971,2.21,KF,Fm-3m,,,,2.21,2.68,,N/A,
1753098_NaSrSb,,7.30514430665322,300,929.44,12,3,26.9829,9.67471,25.9255924284,0.3398640594,2.2722228262,-0.21809,-0.15742,3.9549083198,3.1755799361,1.5640504867,1.7560962074,113.6098801952,1.9250398072,3.0049329368,2.693512092,1.3E-05,3.1199744808,2.83,108 SbNaSr,F-43m,,,,2.83,,3.49,,
22913_CuBr, F-43m ,3.60549572124822,300,143.45,2,2,51.007,10.1217,28.4811883529,0.4069369944,1.1676776721,-10.746,-0.01866,5.082228031,3.5625546628,1.4112360335,1.5990642793,132.0416279028,3.7465953228,-0.1234627484,2.1654454979,7.7E-06,3.2567380016,2.94,CuBr,F-43m,,,,2.94,,,,
1100430_ZnLiSb, F-43m ,4.03858493721434,300,194.15,3,3,44.2144,27.2291,67.7744979672,0.2445232851,7.8379744447,-2.12062,-1.01115,4.8943867011,4.0560414425,2.35867174,2.6169027983,192.91602422,1.2521830089,1.056371379,1.125433734,1.6E-06,7.9009185107,3.09,ZnLiSb,F-43m,,,,3.09,,6.44,,
379_AgSe, F-43m ,3.75486775266911,300,186.828,2,2,55.2052,4.07536,11.9324540025,0.4639754528,0.2156526019,-3.93912,1.00003,5.8601208979,3.2167904826,0.8339301993,0.9518557473,75.4720981047,0.970787762,-6.661993239,5.4682945761,7.11E-05,1.1947327912,3.09,AgSe,F-43m,,,,3.09,,,,
22914_CuCl, F-43m ,3.41595728547086,300,98.999,2,2,55.839,7.61808,21.8601191839,0.434752535,0.637898924,-26.0411,0.66918,4.124222256,4.0002692509,1.3591010054,1.5457440612,134.720934828,7.427936615,-1.9173384107,4.5653264038,4.61E-05,3.0477791234,3.76,CuCl,F-43m,,,,3.76,,,,
1123_HgS, F-43m ,3.78162877839312,300,232.656,2,2,48.7199,15.8471,42.8909289339,0.3532737515,2.705985205,-4.24206,1.17675,7.1437479369,3.1269301153,1.4894016755,1.6752938463,131.8930864979,0.8681249979,-2.1745621176,1.8449102795,5.24E-06,5.1786492216,4.35,HgS,F-43m,,,,4.35,,,,
10634_CuF, F-43m ,3.06665616463532,300,82.544,2,2,70.1281,8.27904,23.8967359833,0.4432069409,0.5654460013,-18.0036,37.496,4.7526825015,4.1325666283,1.3198378814,1.5027222587,145.8893423572,-5.850161244,-65.4752435065,53.5669033734,0.0167,7.6260052054,4.66,CuF,F-43m,,,,4.66,,,,
1008786_MgTe, Fm-3m ,3.76665187383788,300,151.905,2,2,48.6953,29.6721,73.9882469086,0.2467645854,8.140318368,-2.29044,-1.64725,4.7201322579,4.3241445468,2.5072466408,2.7824683507,219.9301054998,1.1916968543,1.3166971667,1.2763912997,2.16E-06,13.4754760026,5.57,MgTe,Fm-3m,,,,5.57,,,,
961645_GeAlLi, F-43m ,3.79556268754184,300,106.601,3,3,56.912,49.9296,115.8963633516,0.1605977552,16.9067424186,-3.45854,-1.97872,3.2372878775,6.1761251941,3.9272485038,4.3179536113,338.6973012973,1.1831952057,0.9168229828,1.0134231854,1.24E-06,21.1576444838,6.36,GeAlLi,F-43m,,,,6.36,,16.45,,
1008223_CaSe, F-43m ,4.15283591907585,300,119.038,2,2,31.8104,7.21607,20.1263478138,0.3945504834,1.1203195318,-1.40384,0.4854,2.7599413487,3.8745129255,1.61696434,1.829067354,131.1278253014,0.487305909,-2.5754811599,2.1216089381,7.33E-06,3.0237583438,6.78,CaSe,F-43m,,,,6.78,,,,
30460_NiBiY, F-43m ,4.09223197022836,300,356.576,3,3,115.78,49.0852,129.0224741111,0.3142706367,7.1482048384,-6.42589,-2.63555,8.6401230014,4.5798516242,2.3835008978,2.6671840059,194.0450939053,1.7127041803,1.6731367924,1.6864290737,4.22E-06,17.5907380754,6.8,NiBiY,F-43m,,,,6.8,,10.55,,
2469_CdS, F-43m ,3.74253329088357,300,144.477,2,2,51.658,19.2209,51.3001199794,0.3344879787,3.5455359643,-3.57277,0.48107,4.5766768271,4.1093668894,2.0493292382,2.2993173834,182.9124147032,0.8274414682,-0.8226632485,0.8242590661,7.58E-07,6.1502016952,6.91,CdS,F-43m,,,,6.91,,,,
1752668_SbPtLa,,6.86213240521888,300,1822.92,12,3,78.3413,25.0875,68.0035026291,0.3553264101,3.4762299874,-0.98302,-0.64452,9.3581884995,3.4562735582,1.6373171028,1.8421816594,126.8732184706,2.4960103458,3.9840806697,3.5578956894,2.53E-05,8.9481345278,7.05,23 PtLaSb,F-43m,,,,7.05,,1.72,,
30560_CoNbSn, F-43m ,3.75746660489748,300,270.553,3,3,153.224,79.5227,203.3830741719,0.2787736971,12.0104576215,-10.5864,-4.15914,8.4686759253,5.5329303003,3.0643460072,3.4137588256,270.4877735272,1.4838333752,1.2206251192,1.3142314419,2.32E-06,30.0425480758,7.08,CoNbSn,F-43m,,,,7.08,,20.7,,
2712484_TeRhLa,,6.76192678757117,300,1477.62,12,3,86.6228,32.701,87.1378539423,0.3323423434,4.9210175615,-1.17506,-0.38322,7.9278025958,4.0529320643,2.0309727809,2.2780746257,159.2187018809,1.8348197332,1.6449592714,1.7105891249,4.37E-06,10.5390988961,7.69,47 RhLaTe,F-43m,,,,7.69,,2.84,,
2687991_CoSnV,,5.79690679298077,300,914.336,12,3,150.468,53.8715,144.3834734872,0.3400728909,6.1937761689,-2.61987,-0.8238,7.7860704074,5.3432723615,2.6303913689,2.953452565,240.785471507,1.4625053017,1.3227687491,1.3709310808,2.57E-06,17.6982382212,8.47,69 CoSnV,F-43m,,,,8.47,,19.79,,
10760_MgSe, Fm-3m ,3.4691160369079,300,103.265,2,2,61.7587,42.0135,102.7424584409,0.2227314844,11.3490790006,-4.66321,-2.95461,4.1071940077,5.3549704909,3.198319327,3.5396861643,303.7776822921,1.3580929314,1.3013729813,1.3205503503,2.35E-06,22.5377428769,8.51,MgSe,Fm-3m,,,,8.51,,,,
2687722_CoSnTa,,5.9516484381127,300,1434.36,12,3,162.1,85.2687,217.644014499,0.2762245378,12.7092431817,-2.27147,-1.08341,11.2862019276,4.943295917,2.7486593064,3.061120404,243.0746890543,1.2536279211,1.1726553601,1.2002533276,1.87E-06,27.8070601233,8.77,68 CoSnTa,F-43m,,,,8.77,,22.7,,
3161_SiAlLi, F-43m ,3.74110484292386,300,62.076,3,3,62.6289,54.9057,127.4675498598,0.1607861284,17.8579701639,-3.76988,-2.04007,1.9686686921,8.3065737265,5.2810757758,5.8065767037,462.0938841583,1.0841569475,0.8060744622,0.9082782914,9.56E-07,29.5175538978,9.26,SiAlLi,F-43m,,,,9.26,,20.91,,
1100392_BLiSi, F-43m ,3.15583867135878,300,45.906,3,3,116.208,132.253,287.6405185027,0.0874631143,40.5294353646,-10.9716,-10.4121,2.4253455289,10.9827166116,7.3844126294,8.0636432205,760.7228174734,1.1684662221,1.0705540504,1.1041565804,1.53E-06,88.8288365799,9.39,BLiSi,F-43m,,,,9.39,,62.12,,
252_BeTe, F-43m ,3.57445914193819,300,136.613,2,2,58.7382,41.0667,99.914978148,0.2164963115,11.5629184615,-3.77744,-0.77574,4.9671761895,4.7800373065,2.8753460531,3.1800378337,264.8694576647,0.8014614566,0.2646809434,0.5107029372,2.4E-07,13.9262986212,9.77,BeTe,F-43m,,,,9.77,,,,
